Repository: KIT-IMB-Modeling-And-Digitalization/data_carbonation_cracked_concrete

# Dataset of the Article "Comparative analysis of engineering carbonation model extensions to account for pre-existing cracks"

The database `database_carbonation_cracked_concrete.CSV` contains data used to evaluate different carbonation models for cracked concrete in the article [Comparative analysis of engineering carbonation model extensions to account for pre-existing crack]().

In this repository the database is reported as:

|Ref|Mix type|binder type|crack type|w/b [-]|exposure time [year]|crack width [mm]|	crack depth [mm]|carbonation depth [mm]|CO2 [%]|RH [%]|DOI|
|---|----|---|---|----|---|---|----|---|---|----|---|
|Reference ID|concrete/ mortar/ paste|OPC / Fa+OPC|notch / natural|water-binder ratio|exposure time to $CO_2$|crack width at the surface|crack depth|Measured carbonation depth. For crack width=0 and crack depth=0 it is the carbonation depth of the uncreacked conecrete. Otherwise it is the maximum carbonation depth at the location of a crack.|$CO_2$ concentration of the experiment|relative humidity of the experiment|DOI link|


The literature data was collected from various articles partially using a [PlotDigitizer](https://automeris.io/WebPlotDigitizer/).
The references for the literature data are listed blow:


Furthemore, the prediction results of the four models compared in [Comparative analysis of engineering carbonation model extensions to account for pre-existing cracks]() are given in the file `prediction_results.csv`.
|Ref|binder type|w/b|exposure time [year]|crack width [mm]|crack depth  [mm]|carbonation depth  [mm]|CIF(w) [mm]|CIF(w,d) [mm]|diffusion-based [mm]|crack depth adaption [mm]|fib carbonation model [mm]|
|---|----|---|---|----|---|---|----|---|---|----|---|
|Reference ID|OPC / Fa+OPC|water-binder ratio|exposure time to $CO_2$|crack width at the surface [mm]|crack depth [mm] |Measured carbonation depth [mm]. For crack width=0 and crack depth=0 it is the carbonation depth of the uncreacked conecrete. Otherwise it is the maximum carbonation depth at the location of a crack.|Carbonation depth [mm] calculated with the CIF(w) model|Carbonation depth [mm] calculated with the CIF (w,d) model|Carbonation depth [mm] calculated with the diffusion based model|Carbonation depth [mm] calculated with the crack depth adaption|Carbonation depth [mm] calculated with the fib carbonation model|


| Ref | reference | 
|---|----|
| Guo.2022| Guo, Q. et al. (2022) [Analysis of Carbonation Behavior of Cracked Concrete](https://doi.org/10.3390/ma15134518) in: Materials (Basel, Switzerland) 15, Nr. 13, p. 4518. | 
|Schutter.1999|de Schutter, G. [Quantification of the influence of cracks in concrete structures on carbonation and chloride penetration](https://doi.org/10.1680/macr.1999.51.6.427). Magazine of Concrete Research 1999, 51, 427–435. |
|Mullem.2020|van Mullem, T.; de Meyst, L.; Handoyo, J.P.; Caspeele, R.; de Belie, N.; van den Heede, P. [Influence of Crack Geometry and Crack Width on Carbonation of High-Volume Fly Ash (HVFA) Mortar](https://doi.org/https://doi.org/10.1007/978-3-030-76551-4_6). In Proceedings of the 3rd RILEM Spring Convention and Conference 542 (RSCC 2020); 2020; Vol. RILEM Bookseries 33, pp. 59–67.|
|Zhang.2011|Zhang, S.P.; Zong, L.; Dong, L.F.; Zhang, W. [Influence of Cracking on Carbonation of Cement-Based Materials](https://doi.org/10.4028/www.scientific.net/AMR.261-263.84). Advanced Materials Research 2011, 261-263, 84–88.    |

New data from experiments of this article:

| file | reference | 
|---|----|
|Schultheiss.2023|Schultheiß, A.L.; Patel, R.A; Vogel M.; Dehn, F. [Comparative analysis of engineering carbonation model extensions to account for pre-existing cracks](), |


To use the provided dataset please cite:

Schultheiß, A.L.; Patel, R.A; Vogel M.; Dehn, F. [Comparative analysis of engineering carbonation model extensions to account for pre-existing cracks](),

File: Guo.2022b035_data.CSV
days;year;no_crack;0.1_10;0.2_10;0.3_10;0.1_15;0.2_15;0.3_15;0.1_20;0.2_20;0.3_20;0.1_25;0.2_25;0.3_25;0.1_30;0.2_30;0.3_30
7;0.019178082;5.150078989;;;;;16;;;;;;;;;;
14;0.038356164;7.969984202;13.2;15.6;16.2;15.1;16.8;18.2;15.6;17.4;18.9;16.1;17.6;19.2;16.2;17.5;19
21;0.057534247;10.16587678;;;;;18;;;;;;;;;;
