Repository: KIT-IMB-Modeling-And-Digitalization/data_carbonation_cracked_concrete

# Dataset of the Article "Comparative analysis of engineering carbonation model extensions to account for pre-existing cracks"

The database `database_carbonation_cracked_concrete.CSV` contains data used to evaluate different carbonation models for cracked concrete in the article [Comparative analysis of engineering carbonation model extensions to account for pre-existing crack]().

In this repository the database is reported as:

|Ref|Mix type|binder type|crack type|w/b [-]|exposure time [year]|crack width [mm]|	crack depth [mm]|carbonation depth [mm]|CO2 [%]|RH [%]|DOI|
|---|----|---|---|----|---|---|----|---|---|----|---|
|Reference ID|concrete/ mortar/ paste|OPC / Fa+OPC|notch / natural|water-binder ratio|exposure time to $CO_2$|crack width at the surface|crack depth|Measured carbonation depth. For crack width=0 and crack depth=0 it is the carbonation depth of the uncreacked conecrete. Otherwise it is the maximum carbonation depth at the location of a crack.|$CO_2$ concentration of the experiment|relative humidity of the experiment|DOI link|


The literature data was collected from various articles partially using a [PlotDigitizer](https://automeris.io/WebPlotDigitizer/).
The references for the literature data are listed blow:


Furthemore, the prediction results of the four models compared in [Comparative analysis of engineering carbonation model extensions to account for pre-existing cracks]() are given in the file `prediction_results.csv`.
|Ref|binder type|w/b|exposure time [year]|crack width [mm]|crack depth  [mm]|carbonation depth  [mm]|CIF(w) [mm]|CIF(w,d) [mm]|diffusion-based [mm]|crack depth adaption [mm]|fib carbonation model [mm]|
|---|----|---|---|----|---|---|----|---|---|----|---|
|Reference ID|OPC / Fa+OPC|water-binder ratio|exposure time to $CO_2$|crack width at the surface [mm]|crack depth [mm] |Measured carbonation depth [mm]. For crack width=0 and crack depth=0 it is the carbonation depth of the uncreacked conecrete. Otherwise it is the maximum carbonation depth at the location of a crack.|Carbonation depth [mm] calculated with the CIF(w) model|Carbonation depth [mm] calculated with the CIF (w,d) model|Carbonation depth [mm] calculated with the diffusion based model|Carbonation depth [mm] calculated with the crack depth adaption|Carbonation depth [mm] calculated with the fib carbonation model|


| Ref | reference | 
|---|----|
| Guo.2022| Guo, Q. et al. (2022) [Analysis of Carbonation Behavior of Cracked Concrete](https://doi.org/10.3390/ma15134518) in: Materials (Basel, Switzerland) 15, Nr. 13, p. 4518. | 
|Schutter.1999|de Schutter, G. [Quantification of the influence of cracks in concrete structures on carbonation and chloride penetration](https://doi.org/10.1680/macr.1999.51.6.427). Magazine of Concrete Research 1999, 51, 427–435. |
|Mullem.2020|van Mullem, T.; de Meyst, L.; Handoyo, J.P.; Caspeele, R.; de Belie, N.; van den Heede, P. [Influence of Crack Geometry and Crack Width on Carbonation of High-Volume Fly Ash (HVFA) Mortar](https://doi.org/https://doi.org/10.1007/978-3-030-76551-4_6). In Proceedings of the 3rd RILEM Spring Convention and Conference 542 (RSCC 2020); 2020; Vol. RILEM Bookseries 33, pp. 59–67.|
|Zhang.2011|Zhang, S.P.; Zong, L.; Dong, L.F.; Zhang, W. [Influence of Cracking on Carbonation of Cement-Based Materials](https://doi.org/10.4028/www.scientific.net/AMR.261-263.84). Advanced Materials Research 2011, 261-263, 84–88.    |

New data from experiments of this article:

| file | reference | 
|---|----|
|Schultheiss.2023|Schultheiß, A.L.; Patel, R.A; Vogel M.; Dehn, F. [Comparative analysis of engineering carbonation model extensions to account for pre-existing cracks](), |


To use the provided dataset please cite:

Schultheiß, A.L.; Patel, R.A; Vogel M.; Dehn, F. [Comparative analysis of engineering carbonation model extensions to account for pre-existing cracks](),

File: database_carbonation_cracked_concrete.CSV
Ref,Mix type,binder type,crack type,w/b [-],exposure time [year],crack width [mm],crack depth [mm],carbonation depth [mm],CO2 [%],RH [%],DOI
Guo.2022,paste,OPC,no crack,0.3,0.019178082,0,0,3.32,20,70,https://doi.org/10.3390/ma15134518
Guo.2022,paste,OPC,notch,0.3,0.019178082,0.2,10,15.5,20,70,https://doi.org/10.3390/ma15134519
Guo.2022,paste,OPC,no crack,0.3,0.038356164,0,0,5.1,20,70,https://doi.org/10.3390/ma15134520
Guo.2022,paste,OPC,notch,0.3,0.038356164,0.2,10,16.2,20,70,https://doi.org/10.3390/ma15134521
Guo.2022,paste,OPC,no crack,0.3,0.057534247,0,0,7.03,20,70,https://doi.org/10.3390/ma15134522
Guo.2022,paste,OPC,notch,0.3,0.057534247,0.2,10,16.6,20,70,https://doi.org/10.3390/ma15134523
Guo.2022,paste,OPC,no crack,0.35,0.019178082,0,0,5.15,20,70,https://doi.org/10.3390/ma15134524
Guo.2022,paste,OPC,notch,0.35,0.019178082,0.2,15,16,20,70,https://doi.org/10.3390/ma15134529
Guo.2022,paste,OPC,no crack,0.35,0.038356164,0,0,7.97,20,70,https://doi.org/10.3390/ma15134540
Guo.2022,paste,OPC,notch,0.35,0.038356164,0.1,10,13.2,20,70,https://doi.org/10.3390/ma15134541
Guo.2022,paste,OPC,notch,0.35,0.038356164,0.2,10,15.6,20,70,https://doi.org/10.3390/ma15134542
Guo.2022,paste,OPC,notch,0.35,0.038356164,0.3,10,16.2,20,70,https://doi.org/10.3390/ma15134543
Guo.2022,paste,OPC,notch,0.35,0.038356164,0.1,15,15.1,20,70,https://doi.org/10.3390/ma15134544
Guo.2022,paste,OPC,notch,0.35,0.038356164,0.2,15,16.8,20,70,https://doi.org/10.3390/ma15134545
Guo.2022,paste,OPC,notch,0.35,0.038356164,0.3,15,18.2,20,70,https://doi.org/10.3390/ma15134546
Guo.2022,paste,OPC,notch,0.35,0.038356164,0.1,20,15.6,20,70,https://doi.org/10.3390/ma15134547
Guo.2022,paste,OPC,notch,0.35,0.038356164,0.2,20,17.4,20,70,https://doi.org/10.3390/ma15134548
Guo.2022,paste,OPC,notch,0.35,0.038356164,0.3,20,18.9,20,70,https://doi.org/10.3390/ma15134549
Guo.2022,paste,OPC,notch,0.35,0.038356164,0.1,25,16.1,20,70,https://doi.org/10.3390/ma15134550
Guo.2022,paste,OPC,notch,0.35,0.038356164,0.2,25,17.6,20,70,https://doi.org/10.3390/ma15134551
Guo.2022,paste,OPC,notch,0.35,0.038356164,0.3,25,19.2,20,70,https://doi.org/10.3390/ma15134552
Guo.2022,paste,OPC,notch,0.35,0.038356164,0.1,30,16.2,20,70,https://doi.org/10.3390/ma15134553
Guo.2022,paste,OPC,notch,0.35,0.038356164,0.2,30,17.5,20,70,https://doi.org/10.3390/ma15134554
Guo.2022,paste,OPC,notch,0.35,0.038356164,0.3,30,19,20,70,https://doi.org/10.3390/ma15134555
Guo.2022,paste,OPC,no crack,0.35,0.057534247,0,0,10.17,20,70,https://doi.org/10.3390/ma15134556
Guo.2022,paste,OPC,notch,0.35,0.057534247,0.2,15,18,20,70,https://doi.org/10.3390/ma15134561
Guo.2022,paste,OPC,no crack,0.4,0.019178082,0,0,7.92,20,70,https://doi.org/10.3390/ma15134572
Guo.2022,paste,OPC,notch,0.4,0.019178082,0.2,10,16.3,20,70,https://doi.org/10.3390/ma15134573
Guo.2022,paste,OPC,no crack,0.4,0.038356164,0,0,12.44,20,70,https://doi.org/10.3390/ma15134574
Guo.2022,paste,OPC,notch,0.4,0.038356164,0.2,10,18,20,70,https://doi.org/10.3390/ma15134575
Guo.2022,paste,OPC,no crack,0.4,0.057534247,0,0,16.69,20,70,https://doi.org/10.3390/ma15134576
Guo.2022,paste,OPC,notch,0.4,0.057534247,0.2,10,24.9,20,70,https://doi.org/10.3390/ma15134577
Mullem.2020,mortar,OPC + fly ash,no crack,0.55,0.038356164,0,0,7.4,1,60,https://doi.org/10.1007/978-3-030-76551-4
Mullem.2020,mortar,OPC + fly ash,notch,0.55,0.038356164,0.1,30,25,1,60,https://doi.org/10.1007/978-3-030-76551-4
Mullem.2020,mortar,OPC + fly ash,notch,0.55,0.038356164,0.2,30,25,1,60,https://doi.org/10.1007/978-3-030-76551-4
Mullem.2020,mortar,OPC + fly ash,notch,0.55,0.038356164,0.3,30,27,1,60,https://doi.org/10.1007/978-3-030-76551-4
Mullem.2020,mortar,OPC + fly ash,natural,0.55,0.038356164,0.1,50,13,1,60,https://doi.org/10.1007/978-3-030-76551-4
Mullem.2020,mortar,OPC + fly ash,natural,0.55,0.038356164,0.2,50,16,1,60,https://doi.org/10.1007/978-3-030-76551-4
Mullem.2020,mortar,OPC + fly ash,natural,0.55,0.038356164,0.3,50,18,1,60,https://doi.org/10.1007/978-3-030-76551-4
Mullem.2020,mortar,OPC + fly ash,no crack,0.55,0.065753425,0,0,9,1,60,https://doi.org/10.1007/978-3-030-76551-4
Mullem.2020,mortar,OPC + fly ash,notch,0.55,0.065753425,0.1,30,23,1,60,https://doi.org/10.1007/978-3-030-76551-4
Mullem.2020,mortar,OPC + fly ash,notch,0.55,0.065753425,0.2,30,23,1,60,https://doi.org/10.1007/978-3-030-76551-4
Mullem.2020,mortar,OPC + fly ash,notch,0.55,0.065753425,0.3,30,32,1,60,https://doi.org/10.1007/978-3-030-76551-4
Mullem.2020,mortar,OPC + fly ash,natural,0.55,0.065753425,0.1,50,16,1,60,https://doi.org/10.1007/978-3-030-76551-4
Mullem.2020,mortar,OPC + fly ash,natural,0.55,0.065753425,0.2,50,20,1,60,https://doi.org/10.1007/978-3-030-76551-4
Mullem.2020,mortar,OPC + fly ash,natural,0.55,0.065753425,0.3,50,22,1,60,https://doi.org/10.1007/978-3-030-76551-4
Mullem.2020,mortar,OPC + fly ash,no crack,0.55,0.084931507,0,0,11.9,1,60,https://doi.org/10.1007/978-3-030-76551-4
Mullem.2020,mortar,OPC + fly ash,notch,0.55,0.084931507,0.1,30,31,1,60,https://doi.org/10.1007/978-3-030-76551-4
Mullem.2020,mortar,OPC + fly ash,notch,0.55,0.084931507,0.2,30,31,1,60,https://doi.org/10.1007/978-3-030-76551-4
Mullem.2020,mortar,OPC + fly ash,notch,0.55,0.084931507,0.3,30,32,1,60,https://doi.org/10.1007/978-3-030-76551-4
Mullem.2020,mortar,OPC + fly ash,natural,0.55,0.084931507,0.1,50,21,1,60,https://doi.org/10.1007/978-3-030-76551-4
Mullem.2020,mortar,OPC + fly ash,natural,0.55,0.084931507,0.2,50,26,1,60,https://doi.org/10.1007/978-3-030-76551-4
Mullem.2020,mortar,OPC + fly ash,natural,0.55,0.084931507,0.3,50,31,1,60,https://doi.org/10.1007/978-3-030-76551-4
Mullem.2020,mortar,OPC + fly ash,no crack,0.55,0.115068493,0,0,13.32,1,60,https://doi.org/10.1007/978-3-030-76551-4
Mullem.2020,mortar,OPC + fly ash,notch,0.55,0.115068493,0.1,30,32,1,60,https://doi.org/10.1007/978-3-030-76551-4
Mullem.2020,mortar,OPC + fly ash,notch,0.55,0.115068493,0.2,30,32,1,60,https://doi.org/10.1007/978-3-030-76551-4
Mullem.2020,mortar,OPC + fly ash,notch,0.55,0.115068493,0.3,30,32,1,60,https://doi.org/10.1007/978-3-030-76551-4
Mullem.2020,mortar,OPC + fly ash,no crack,0.55,0.153424658,0,0,15.69,1,60,https://doi.org/10.1007/978-3-030-76551-4
Mullem.2020,mortar,OPC + fly ash,notch,0.55,0.153424658,0.1,30,34,1,60,https://doi.org/10.1007/978-3-030-76551-4
Mullem.2020,mortar,OPC + fly ash,notch,0.55,0.153424658,0.2,30,34,1,60,https://doi.org/10.1007/978-3-030-76551-4
Mullem.2020,mortar,OPC + fly ash,notch,0.55,0.153424658,0.3,30,34,1,60,https://doi.org/10.1007/978-3-030-76551-4
Mullem.2020,mortar,OPC + fly ash,no crack,0.55,0.17260274,0,0,16,1,60,https://doi.org/10.1007/978-3-030-76551-4
Mullem.2020,mortar,OPC + fly ash,notch,0.55,0.17260274,0.1,30,35,1,60,https://doi.org/10.1007/978-3-030-76551-4
Mullem.2020,mortar,OPC + fly ash,notch,0.55,0.17260274,0.2,30,35,1,60,https://doi.org/10.1007/978-3-030-76551-4
Mullem.2020,mortar,OPC + fly ash,notch,0.55,0.17260274,0.3,30,35,1,60,https://doi.org/10.1007/978-3-030-76551-4
Schultheiss.2023,mortar,OPC + fly ash,no crack,0.5,0.076712329,0,0,4.36,2,65,
Schultheiss.2023,mortar,OPC + fly ash,notch,0.5,0.076712329,0.1,10,10.95,2,65,
Schultheiss.2023,mortar,OPC + fly ash,notch,0.5,0.076712329,0.1,20,20.24,2,65,
Schultheiss.2023,mortar,OPC + fly ash,notch,0.5,0.076712329,0.15,10,10.54,2,65,
Schultheiss.2023,mortar,OPC + fly ash,notch,0.5,0.076712329,0.15,20,21.03,2,65,
Schultheiss.2023,mortar,OPC,no crack,0.5,0.076712329,0,0,2.39,2,65,
Schultheiss.2023,mortar,OPC,notch,0.5,0.076712329,0.1,10,10.26,2,65,
Schultheiss.2023,mortar,OPC,notch,0.5,0.076712329,0.1,20,20.26,2,65,
Schultheiss.2023,mortar,OPC,notch,0.5,0.076712329,0.15,10,10.52,2,65,
Schultheiss.2023,mortar,OPC,notch,0.5,0.076712329,0.15,20,20.25,2,65,
Schutter.1999,mortar,OPC + fly ash,no crack,0.5,0.157303371,0,0,3.43,10,65,https://doi.org/10.1680/macr.1999.51.6.427 
Schutter.1999,mortar,OPC + fly ash,notch,0.5,0.157303371,0.5,10,6.95,10,65,https://doi.org/10.1680/macr.1999.51.6.427 
Schutter.1999,mortar,OPC + fly ash,no crack,0.5,0.235955056,0,0,6.57,10,65,https://doi.org/10.1680/macr.1999.51.6.427 
Schutter.1999,mortar,OPC + fly ash,notch,0.5,0.235955056,0.5,10,9.05,10,65,https://doi.org/10.1680/macr.1999.51.6.427 
Schutter.1999,mortar,OPC + fly ash,no crack,0.5,0.314606742,0,0,8.13,10,65,https://doi.org/10.1680/macr.1999.51.6.427 
Schutter.1999,mortar,OPC + fly ash,notch,0.5,0.314606742,0.5,10,10.95,10,65,https://doi.org/10.1680/macr.1999.51.6.427 
Schutter.1999,mortar,OPC + fly ash,no crack,0.5,0.393258427,0,0,9.03,10,65,https://doi.org/10.1680/macr.1999.51.6.427 
Schutter.1999,mortar,OPC + fly ash,notch,0.5,0.393258427,0.5,10,12.63,10,65,https://doi.org/10.1680/macr.1999.51.6.427 
Schutter.1999,mortar,OPC + fly ash,no crack,0.5,0.550561798,0,0,9.25,10,65,https://doi.org/10.1680/macr.1999.51.6.427 
Schutter.1999,mortar,OPC + fly ash,notch,0.5,0.550561798,0.5,10,13.68,10,65,https://doi.org/10.1680/macr.1999.51.6.427 
Schutter.1999,mortar,OPC,no crack,0.5,0.153424658,0,0,2.43,10,65,https://doi.org/10.1680/macr.1999.51.6.427 
Schutter.1999,mortar,OPC,notch,0.5,0.153424658,0.5,10,2.53,10,65,https://doi.org/10.1680/macr.1999.51.6.427 
Schutter.1999,mortar,OPC,no crack,0.5,0.230136986,0,0,2.43,10,65,https://doi.org/10.1680/macr.1999.51.6.427 
Schutter.1999,mortar,OPC,notch,0.5,0.230136986,0.5,10,4.11,10,65,https://doi.org/10.1680/macr.1999.51.6.427 
Schutter.1999,mortar,OPC,no crack,0.5,0.306849315,0,0,2.43,10,65,https://doi.org/10.1680/macr.1999.51.6.427 
Schutter.1999,mortar,OPC,notch,0.5,0.306849315,0.5,10,5.68,10,65,https://doi.org/10.1680/macr.1999.51.6.427 
Schutter.1999,mortar,OPC,no crack,0.5,0.383561644,0,0,2.87,10,65,https://doi.org/10.1680/macr.1999.51.6.427 
Schutter.1999,mortar,OPC,notch,0.5,0.383561644,0.5,10,6.63,10,65,https://doi.org/10.1680/macr.1999.51.6.427 
Schutter.1999,mortar,OPC,no crack,0.5,0.536986301,0,0,3.21,10,65,https://doi.org/10.1680/macr.1999.51.6.427 
Schutter.1999,mortar,OPC,notch,0.5,0.536986301,0.5,10,7.68,10,65,https://doi.org/10.1680/macr.1999.51.6.427 
Zhang.2011,concerte,OPC,no crack,0.5,0.019178082,0,0,1.99,20,70,https://doi.org/10.4028/www.scientific.net/AMR.261-263.84
Zhang.2011,concerte,OPC,notch,0.5,0.019178082,0.1,20,4.03,20,70,https://doi.org/10.4028/www.scientific.net/AMR.261-263.84
Zhang.2011,concerte,OPC,notch,0.5,0.019178082,0.2,20,4.6,20,70,https://doi.org/10.4028/www.scientific.net/AMR.261-263.84
Zhang.2011,concerte,OPC,notch,0.5,0.019178082,0.3,20,4.59,20,70,https://doi.org/10.4028/www.scientific.net/AMR.261-263.84
Zhang.2011,concerte,OPC,notch,0.5,0.019178082,0.5,20,4.72,20,70,https://doi.org/10.4028/www.scientific.net/AMR.261-263.84
Zhang.2011,concerte,OPC,notch,0.5,0.019178082,0.62,20,4.86,20,70,https://doi.org/10.4028/www.scientific.net/AMR.261-263.84
Zhang.2011,concerte,OPC,no crack,0.5,0.038356164,0,0,4.05,20,70,https://doi.org/10.4028/www.scientific.net/AMR.261-263.84
Zhang.2011,concerte,OPC,notch,0.5,0.038356164,0.1,20,5.77,20,70,https://doi.org/10.4028/www.scientific.net/AMR.261-263.84
Zhang.2011,concerte,OPC,notch,0.5,0.038356164,0.2,20,7.07,20,70,https://doi.org/10.4028/www.scientific.net/AMR.261-263.84
Zhang.2011,concerte,OPC,notch,0.5,0.038356164,0.3,20,5.53,20,70,https://doi.org/10.4028/www.scientific.net/AMR.261-263.84
Zhang.2011,concerte,OPC,notch,0.5,0.038356164,0.5,20,6.09,20,70,https://doi.org/10.4028/www.scientific.net/AMR.261-263.84
Zhang.2011,concerte,OPC,notch,0.5,0.038356164,0.62,20,6.86,20,70,https://doi.org/10.4028/www.scientific.net/AMR.261-263.84
Zhang.2011,concerte,OPC,no crack,0.5,0.076712329,0,0,6.05,20,70,https://doi.org/10.4028/www.scientific.net/AMR.261-263.84
Zhang.2011,concerte,OPC,notch,0.5,0.076712329,0.1,20,7.56,20,70,https://doi.org/10.4028/www.scientific.net/AMR.261-263.84
Zhang.2011,concerte,OPC,notch,0.5,0.076712329,0.2,20,7.97,20,70,https://doi.org/10.4028/www.scientific.net/AMR.261-263.84
Zhang.2011,concerte,OPC,notch,0.5,0.076712329,0.3,20,7.59,20,70,https://doi.org/10.4028/www.scientific.net/AMR.261-263.84
Zhang.2011,concerte,OPC,notch,0.5,0.076712329,0.5,20,7.77,20,70,https://doi.org/10.4028/www.scientific.net/AMR.261-263.84
Zhang.2011,concerte,OPC,notch,0.5,0.076712329,0.62,20,8.12,20,70,https://doi.org/10.4028/www.scientific.net/AMR.261-263.84
Zhang.2011,concerte,OPC,no crack,0.5,0.153424658,0,0,8.05,20,70,https://doi.org/10.4028/www.scientific.net/AMR.261-263.84
Zhang.2011,concerte,OPC,notch,0.5,0.153424658,0.1,20,10.03,20,70,https://doi.org/10.4028/www.scientific.net/AMR.261-263.84
Zhang.2011,concerte,OPC,notch,0.5,0.153424658,0.2,20,10.02,20,70,https://doi.org/10.4028/www.scientific.net/AMR.261-263.84
Zhang.2011,concerte,OPC,notch,0.5,0.153424658,0.3,20,10.48,20,70,https://doi.org/10.4028/www.scientific.net/AMR.261-263.84
Zhang.2011,concerte,OPC,notch,0.5,0.153424658,0.5,20,10.77,20,70,https://doi.org/10.4028/www.scientific.net/AMR.261-263.84
Zhang.2011,concerte,OPC,notch,0.5,0.153424658,0.62,20,10.65,20,70,https://doi.org/10.4028/www.scientific.net/AMR.261-263.84

File: prediction_results.csv
Ref,binder type,w/b,R_acc^-1 [(mm^2/year)/(kgCO2/m^3)),RH [%],t_c [days],ToW [-],p_SR [-],C_s [kgCO_2/m^3],C [kg/m^3],CaO [-],alpha [-],exposure time [year],crack width [mm],crack depth [mm],carbonation depth [mm],CIF(w) [mm],"CIF(w;d) [mm]",diffusion-based [mm],crack depth adaption [mm],fib carbonation model [mm]
Guo.2022,OPC,0.3,3015,70,28,0,0,0.367,1590,62.24,0.71,0.019178082,0.2,10,15.5,9.17,6.35,2.55,14.06,
Guo.2022,OPC,0.3,3015,70,28,0,0,0.367,1590,62.24,0.71,0.038356164,0.2,10,16.2,12.96,8.98,3.03,15.74,
Guo.2022,OPC,0.3,3015,70,28,0,0,0.367,1590,62.24,0.71,0.057534247,0.2,10,16.6,15.88,11,3.36,17.03,
Guo.2022,OPC,0.3,3015,70,28,0,0,0.367,1590,62.24,0.71,0.019178082,0,0,3.32,,,,,4.06
Guo.2022,OPC,0.3,3015,70,28,0,0,0.367,1590,62.24,0.71,0.038356164,0,0,5.1,,,,,5.74
Guo.2022,OPC,0.3,3015,70,28,0,0,0.367,1590,62.24,0.71,0.057534247,0,0,7.03,,,,,7.03
Guo.2022,OPC,0.35,6308,70,28,0,0,0.367,1742,62.24,0.78,0.038356164,0.1,10,13.2,15.69,11.45,1.77,18.3,
Guo.2022,OPC,0.35,6308,70,28,0,0,0.367,1742,62.24,0.78,0.038356164,0.2,10,15.6,18.75,12.99,2.5,18.3,
Guo.2022,OPC,0.35,6308,70,28,0,0,0.367,1742,62.24,0.78,0.038356164,0.3,10,16.2,21.1,14.29,3.06,18.3,
Guo.2022,OPC,0.35,6308,70,28,0,0,0.367,1742,62.24,0.78,0.038356164,0.1,15,15.1,15.69,12.01,1.77,23.3,
Guo.2022,OPC,0.35,6308,70,28,0,0,0.367,1742,62.24,0.78,0.019178082,0.2,15,16,13.26,9.82,2.1,20.87,
Guo.2022,OPC,0.35,6308,70,28,0,0,0.367,1742,62.24,0.78,0.038356164,0.2,15,16.8,18.75,13.88,2.5,23.3,
Guo.2022,OPC,0.35,6308,70,28,0,0,0.367,1742,62.24,0.78,0.057534247,0.2,15,18,22.97,17,2.76,25.17,
Guo.2022,OPC,0.35,6308,70,28,0,0,0.367,1742,62.24,0.78,0.038356164,0.3,15,18.2,21.1,15.49,3.06,23.3,
Guo.2022,OPC,0.35,6308,70,28,0,0,0.367,1742,62.24,0.78,0.038356164,0.1,20,15.6,15.69,12.48,1.77,28.3,
Guo.2022,OPC,0.35,6308,70,28,0,0,0.367,1742,62.24,0.78,0.038356164,0.2,20,17.4,18.75,14.64,2.5,28.3,
Guo.2022,OPC,0.35,6308,70,28,0,0,0.367,1742,62.24,0.78,0.038356164,0.3,20,18.9,21.1,16.52,3.06,28.3,
Guo.2022,OPC,0.35,6308,70,28,0,0,0.367,1742,62.24,0.78,0.038356164,0.1,25,16.1,15.69,12.9,1.77,33.3,
Guo.2022,OPC,0.35,6308,70,28,0,0,0.367,1742,62.24,0.78,0.038356164,0.2,25,17.6,18.75,15.32,2.5,33.3,
Guo.2022,OPC,0.35,6308,70,28,0,0,0.367,1742,62.24,0.78,0.038356164,0.3,25,19.2,21.1,17.45,3.06,33.3,
Guo.2022,OPC,0.35,6308,70,28,0,0,0.367,1742,62.24,0.78,0.038356164,0.1,30,16.2,15.69,13.27,1.77,38.3,
Guo.2022,OPC,0.35,6308,70,28,0,0,0.367,1742,62.24,0.78,0.038356164,0.2,30,17.5,18.75,15.94,2.5,38.3,
Guo.2022,OPC,0.35,6308,70,28,0,0,0.367,1742,62.24,0.78,0.038356164,0.3,30,19,21.1,18.31,3.06,38.3,
Guo.2022,OPC,0.35,6308,70,28,0,0,0.367,1742,62.24,0.78,0.019178082,0,0,5.15,,,,,5.87
Guo.2022,OPC,0.35,6308,70,28,0,0,0.367,1742,62.24,0.78,0.038356164,0,0,7.97,,,,,8.3
Guo.2022,OPC,0.35,6308,70,28,0,0,0.367,1742,62.24,0.78,0.057534247,0,0,10.17,,,,,10.17
Guo.2022,OPC,0.4,16994,70,28,0,0,0.367,1371,62.24,0.83,0.019178082,0.2,10,16.3,21.77,15.07,1.64,19.63,
Guo.2022,OPC,0.4,16994,70,28,0,0,0.367,1371,62.24,0.83,0.038356164,0.2,10,18,30.78,21.32,1.95,23.62,
Guo.2022,OPC,0.4,16994,70,28,0,0,0.367,1371,62.24,0.83,0.057534247,0.2,10,24.9,37.7,26.11,2.16,26.69,
Guo.2022,OPC,0.4,16994,70,28,0,0,0.367,1371,62.24,0.83,0.019178082,0,0,7.92,,,,,9.63
Guo.2022,OPC,0.4,16994,70,28,0,0,0.367,1371,62.24,0.83,0.038356164,0,0,12.44,,,,,13.62
Guo.2022,OPC,0.4,16994,70,28,0,0,0.367,1371,62.24,0.83,0.057534247,0,0,16.69,,,,,16.69
Mullem.2020,OPC + fly ash,0.55,127166,60,51,0,0,0.018,486,30.52,0.93,0.038356164,0,0,7.4,,,,,8
Mullem.2020,OPC + fly ash,0.55,127166,60,51,0,0,0.018,486,30.52,0.93,0.065753425,0,0,9,,,,,10.47
Mullem.2020,OPC + fly ash,0.55,127166,60,51,0,0,0.018,486,30.52,0.93,0.084931507,0,0,11.9,,,,,11.9
Mullem.2020,OPC + fly ash,0.55,127166,60,51,0,0,0.018,486,30.52,0.93,0.115068493,0,0,13.32,,,,,13.85
Mullem.2020,OPC + fly ash,0.55,127166,60,51,0,0,0.018,486,30.52,0.93,0.153424658,0,0,15.69,,,,,15.99
Mullem.2020,OPC + fly ash,0.55,127166,60,51,0,0,0.018,486,30.52,0.93,0.17260274,0,0,16,,,,,16.96
Mullem.2020,OPC + fly ash,0.55,127166,60,51,0,0,0.018,486,30.52,0.93,0.038356164,0.1,30,25,15.12,12.78,0.9,38,
Mullem.2020,OPC + fly ash,0.55,127166,60,51,0,0,0.018,486,30.52,0.93,0.065753425,0.1,30,23,19.79,16.74,1.03,40.47,
Mullem.2020,OPC + fly ash,0.55,127166,60,51,0,0,0.018,486,30.52,0.93,0.084931507,0.1,30,31,22.5,19.02,1.09,41.9,
Mullem.2020,OPC + fly ash,0.55,127166,60,51,0,0,0.018,486,30.52,0.93,0.115068493,0.1,30,32,26.19,22.14,1.18,43.85,
Mullem.2020,OPC + fly ash,0.55,127166,60,51,0,0,0.018,486,30.52,0.93,0.153424658,0.1,30,34,30.24,25.56,1.27,45.99,
Mullem.2020,OPC + fly ash,0.55,127166,60,51,0,0,0.018,486,30.52,0.93,0.17260274,0.1,30,35,32.07,27.11,1.31,46.96,
Mullem.2020,OPC + fly ash,0.55,127166,60,51,0,0,0.018,486,30.52,0.93,0.038356164,0.2,30,25,18.07,15.35,1.27,38,
Mullem.2020,OPC + fly ash,0.55,127166,60,51,0,0,0.018,486,30.52,0.93,0.065753425,0.2,30,23,23.66,20.1,1.45,40.47,
Mullem.2020,OPC + fly ash,0.55,127166,60,51,0,0,0.018,486,30.52,0.93,0.084931507,0.2,30,31,26.89,22.85,1.55,41.9,
Mullem.2020,OPC + fly ash,0.55,127166,60,51,0,0,0.018,486,30.52,0.93,0.115068493,0.2,30,32,31.29,26.59,1.67,43.85,
Mullem.2020,OPC + fly ash,0.55,127166,60,51,0,0,0.018,486,30.52,0.93,0.153424658,0.2,30,34,36.14,30.71,1.79,45.99,
Mullem.2020,OPC + fly ash,0.55,127166,60,51,0,0,0.018,486,30.52,0.93,0.17260274,0.2,30,35,38.33,32.57,1.85,46.96,
Mullem.2020,OPC + fly ash,0.55,127166,60,51,0,0,0.018,486,30.52,0.93,0.038356164,0.3,30,27,20.33,17.64,1.55,38,
Mullem.2020,OPC + fly ash,0.55,127166,60,51,0,0,0.018,486,30.52,0.93,0.065753425,0.3,30,32,26.62,23.1,1.78,40.47,
Mullem.2020,OPC + fly ash,0.55,127166,60,51,0,0,0.018,486,30.52,0.93,0.084931507,0.3,30,32,30.25,26.25,1.89,41.9,
Mullem.2020,OPC + fly ash,0.55,127166,60,51,0,0,0.018,486,30.52,0.93,0.115068493,0.3,30,32,35.22,30.55,2.04,43.85,
Mullem.2020,OPC + fly ash,0.55,127166,60,51,0,0,0.018,486,30.52,0.93,0.153424658,0.3,30,34,40.66,35.28,2.2,45.99,
Mullem.2020,OPC + fly ash,0.55,127166,60,51,0,0,0.018,486,30.52,0.93,0.17260274,0.3,30,35,43.13,37.42,2.26,46.96,
Mullem.2020,OPC + fly ash,0.55,127166,60,51,0,0,0.018,486,30.52,0.93,0.038356164,0.1,50,13,15.12,13.98,0.9,58,
Mullem.2020,OPC + fly ash,0.55,127166,60,51,0,0,0.018,486,30.52,0.93,0.065753425,0.1,50,16,19.79,18.31,1.03,60.47,
Mullem.2020,OPC + fly ash,0.55,127166,60,51,0,0,0.018,486,30.52,0.93,0.084931507,0.1,50,21,22.5,20.81,1.09,61.9,
Mullem.2020,OPC + fly ash,0.55,127166,60,51,0,0,0.018,486,30.52,0.93,0.038356164,0.2,50,16,18.07,17.39,1.27,58,
Mullem.2020,OPC + fly ash,0.55,127166,60,51,0,0,0.018,486,30.52,0.93,0.065753425,0.2,50,20,23.66,22.77,1.45,60.47,
Mullem.2020,OPC + fly ash,0.55,127166,60,51,0,0,0.018,486,30.52,0.93,0.084931507,0.2,50,26,26.89,25.88,1.55,61.9,
Mullem.2020,OPC + fly ash,0.55,127166,60,51,0,0,0.018,486,30.52,0.93,0.038356164,0.3,50,18,20.33,20.52,1.55,58,
Mullem.2020,OPC + fly ash,0.55,127166,60,51,0,0,0.018,486,30.52,0.93,0.065753425,0.3,50,22,26.62,26.87,1.78,60.47,
Mullem.2020,OPC + fly ash,0.55,127166,60,51,0,0,0.018,486,30.52,0.93,0.084931507,0.3,50,31,30.25,30.54,1.89,61.9,
Schultheiss.2023,OPC,0.5,1024,65,7,0,0,0.036,499,57.9,0.91,0.076712329,0.1,10,10.26,4.52,3.3,3.07,12.39,
Schultheiss.2023,OPC,0.5,1024,65,7,0,0,0.036,499,57.9,0.91,0.076712329,0.1,20,20.26,4.52,3.59,3.07,22.39,
Schultheiss.2023,OPC,0.5,1024,65,7,0,0,0.036,499,57.9,0.91,0.076712329,0.15,10,10.52,5,3.53,3.76,12.39,
Schultheiss.2023,OPC,0.5,1024,65,7,0,0,0.036,499,57.9,0.91,0.076712329,0.15,20,20.25,5,3.92,3.76,22.39,
Schultheiss.2023,OPC,0.5,1024,65,7,0,0,0.036,499,57.9,0.91,0.076712329,0,0,2.39,,,,,2.39
Schultheiss.2023,OPC + fly ash,0.5,3407,65,7,0,0,0.036,499,46.95,0.91,0.076712329,0.1,10,10.95,8.24,6.02,2.53,14.36,
Schultheiss.2023,OPC + fly ash,0.5,3407,65,7,0,0,0.036,499,46.95,0.91,0.076712329,0.1,20,20.24,8.24,6.56,2.53,24.36,
Schultheiss.2023,OPC + fly ash,0.5,3407,65,7,0,0,0.036,499,46.95,0.91,0.076712329,0.15,10,10.54,9.12,6.44,3.09,14.36,
Schultheiss.2023,OPC + fly ash,0.5,3407,65,7,0,0,0.036,499,46.95,0.91,0.076712329,0.15,20,21.03,9.12,7.15,3.09,24.36,
Schultheiss.2023,OPC + fly ash,0.5,3407,65,7,0,0,0.036,499,46.95,0.91,0.076712329,0,0,4.36,,,,,4.36
Schutter.1999,OPC,0.5,234,65,28,0,0,0.182,499,57.9,0.91,0.153424658,0.5,10,2.53,7.3,4.88,12.31,12.44,
Schutter.1999,OPC,0.5,234,65,28,0,0,0.182,499,57.9,0.91,0.230136986,0.5,10,4.11,8.95,5.98,12.89,12.99,
Schutter.1999,OPC,0.5,234,65,28,0,0,0.182,499,57.9,0.91,0.306849315,0.5,10,5.68,10.33,6.9,13.36,13.45,
Schutter.1999,OPC,0.5,234,65,28,0,0,0.182,499,57.9,0.91,0.383561644,0.5,10,6.63,11.55,7.72,13.78,13.86,
Schutter.1999,OPC,0.5,234,65,28,0,0,0.182,499,57.9,0.91,0.536986301,0.5,10,7.68,13.66,9.13,14.5,14.57,
Schutter.1999,OPC,0.5,234,65,28,0,0,0.182,499,57.9,0.91,0.153424658,0,0,2.43,,,,,2.44
Schutter.1999,OPC,0.5,234,65,28,0,0,0.182,499,57.9,0.91,0.230136986,0,0,2.43,,,,,2.99
Schutter.1999,OPC,0.5,234,65,28,0,0,0.182,499,57.9,0.91,0.306849315,0,0,2.43,,,,,3.45
Schutter.1999,OPC,0.5,234,65,28,0,0,0.182,499,57.9,0.91,0.383561644,0,0,2.87,,,,,3.86
Schutter.1999,OPC,0.5,234,65,28,0,0,0.182,499,57.9,0.91,0.536986301,0,0,3.21,,,,,4.57
Schutter.1999,OPC + fly ash,0.5,451,65,28,0,0,0.182,499,49.69,0.91,0.157303371,0.5,10,6.95,10.26,6.86,13.18,13.43,
Schutter.1999,OPC + fly ash,0.5,451,65,28,0,0,0.182,499,49.69,0.91,0.235955056,0.5,10,9.05,12.57,8.4,14,14.2,
Schutter.1999,OPC + fly ash,0.5,451,65,28,0,0,0.182,499,49.69,0.91,0.314606742,0.5,10,10.95,14.51,9.69,14.68,14.85,
Schutter.1999,OPC + fly ash,0.5,451,65,28,0,0,0.182,499,49.69,0.91,0.393258427,0.5,10,12.63,16.22,10.84,15.27,15.42,
Schutter.1999,OPC + fly ash,0.5,451,65,28,0,0,0.182,499,49.69,0.91,0.550561798,0.5,10,13.68,19.19,12.82,16.29,16.42,
Schutter.1999,OPC + fly ash,0.5,451,65,28,0,0,0.182,499,49.69,0.91,0.157303371,0,0,3.43,,,,,3.43
Schutter.1999,OPC + fly ash,0.5,451,65,28,0,0,0.182,499,49.69,0.91,0.235955056,0,0,6.57,,,,,4.2
Schutter.1999,OPC + fly ash,0.5,451,65,28,0,0,0.182,499,49.69,0.91,0.314606742,0,0,8.13,,,,,4.85
Schutter.1999,OPC + fly ash,0.5,451,65,28,0,0,0.182,499,49.69,0.91,0.393258427,0,0,9.03,,,,,5.42
Schutter.1999,OPC + fly ash,0.5,451,65,28,0,0,0.182,499,49.69,0.91,0.550561798,0,0,9.25,,,,,6.42
Zhang.2011,OPC,0.5,1676,70,28,0,0,0.367,400,66.6,0.8,0.019178082,0.1,20,4.03,5.72,4.55,3.56,23.02,
Zhang.2011,OPC,0.5,1676,70,28,0,0,0.367,400,66.6,0.8,0.038356164,0.1,20,5.77,8.09,6.43,4.23,24.28,
Zhang.2011,OPC,0.5,1676,70,28,0,0,0.367,400,66.6,0.8,0.076712329,0.1,20,7.56,11.44,9.1,5.03,26.05,
Zhang.2011,OPC,0.5,1676,70,28,0,0,0.367,400,66.6,0.8,0.153424658,0.1,20,10.03,16.18,12.87,5.98,28.56,
Zhang.2011,OPC,0.5,1676,70,28,0,0,0.367,400,66.6,0.8,0.019178082,0.2,20,4.6,6.83,5.34,5.03,23.02,
Zhang.2011,OPC,0.5,1676,70,28,0,0,0.367,400,66.6,0.8,0.038356164,0.2,20,7.07,9.67,7.55,5.98,24.28,
Zhang.2011,OPC,0.5,1676,70,28,0,0,0.367,400,66.6,0.8,0.076712329,0.2,20,7.97,13.67,10.67,7.11,26.05,
Zhang.2011,OPC,0.5,1676,70,28,0,0,0.367,400,66.6,0.8,0.153424658,0.2,20,10.02,19.33,15.09,8.46,28.56,
Zhang.2011,OPC,0.5,1676,70,28,0,0,0.367,400,66.6,0.8,0.019178082,0.3,20,4.59,7.69,6.02,6.16,23.02,
Zhang.2011,OPC,0.5,1676,70,28,0,0,0.367,400,66.6,0.8,0.038356164,0.3,20,5.53,10.88,8.52,7.32,24.28,
Zhang.2011,OPC,0.5,1676,70,28,0,0,0.367,400,66.6,0.8,0.076712329,0.3,20,7.59,15.38,12.04,8.71,26.05,
Zhang.2011,OPC,0.5,1676,70,28,0,0,0.367,400,66.6,0.8,0.153424658,0.3,20,10.48,21.75,17.03,10.36,28.56,
Zhang.2011,OPC,0.5,1676,70,28,0,0,0.367,400,66.6,0.8,0.019178082,0.5,20,4.72,9.05,7.28,7.95,23.02,
Zhang.2011,OPC,0.5,1676,70,28,0,0,0.367,400,66.6,0.8,0.038356164,0.5,20,6.09,12.8,10.29,9.46,24.28,
Zhang.2011,OPC,0.5,1676,70,28,0,0,0.367,400,66.6,0.8,0.076712329,0.5,20,7.77,18.1,14.56,11.24,26.05,
Zhang.2011,OPC,0.5,1676,70,28,0,0,0.367,400,66.6,0.8,0.153424658,0.5,20,10.77,25.59,20.59,13.37,28.56,
Zhang.2011,OPC,0.5,1676,70,28,0,0,0.367,400,66.6,0.8,0.019178082,0.62,20,4.86,9.73,8,8.85,23.02,
Zhang.2011,OPC,0.5,1676,70,28,0,0,0.367,400,66.6,0.8,0.038356164,0.62,20,6.86,13.76,11.32,10.53,24.28,
Zhang.2011,OPC,0.5,1676,70,28,0,0,0.367,400,66.6,0.8,0.076712329,0.62,20,8.12,19.46,16,12.52,26.05,
Zhang.2011,OPC,0.5,1676,70,28,0,0,0.367,400,66.6,0.8,0.153424658,0.62,20,10.65,27.53,22.63,14.89,28.56,
Zhang.2011,OPC,0.5,1676,70,28,0,0,0.367,400,66.6,0.8,0.019178082,0,0,1.99,,,,,3.02
Zhang.2011,OPC,0.5,1676,70,28,0,0,0.367,400,66.6,0.8,0.038356164,0,0,4.05,,,,,4.28
Zhang.2011,OPC,0.5,1676,70,28,0,0,0.367,400,66.6,0.8,0.076712329,0,0,6.05,,,,,6.05
Zhang.2011,OPC,0.5,1676,70,28,0,0,0.367,400,66.6,0.8,0.153424658,0,0,8.05,,,,,8.56
